Repository: Aadi-Sehal/Effect-of-FDM-parameters-on-TPU

<div align="center">
  <h1>Effect of FDM Parameters on TPU</h1>
  <p><i>Analyzing the impact of FDM 3D printing parameters on the thermal and material properties of Thermoplastic Polyurethane (TPU).</i></p>
</div>

<hr />

## At a Glance

This repository contains experimental data and analysis investigating how variations in Fused Deposition Modeling (FDM) parameters affect the material properties of TPU. The findings are evaluated using thermal characterization techniques and compared against standard PLA baselines.

| Parameters Evaluated | Characterization Methods | Baselines |
| :--- | :--- | :--- |
| Infill Density | Differential Scanning Calorimetry (DSC) | Standard PLA |
| Print Speed | Thermogravimetric Analysis (TGA) | |
| Nozzle Temperature | | |
| Bed Temperature | | |

<hr />

## Repository Structure

The project structure is organized to separate literature, baseline references, and experimental datasets for clarity.

```text
Effect-of-FDM-parameters-on-TPU/
├── Literature/
│   └── Research papers and references
├── PLA_Baselines/
│   └── Baseline property analysis for PLA
└── TPU_Experimental_Data/
    ├── DSC_and_TGA/
    │   └── Contains .tif micrographs and .txt raw data for variations
    └── Mass_Data/
        └── Sample mass datasets
```

<hr />

## Data Guide

The experimental dataset is structured to facilitate straightforward analysis and comparison of thermal properties. 

The `TPU_Experimental_Data/DSC_and_TGA/` directory contains individual subfolders for each FDM parameter tested (Infill Density, Print Speed, Nozzle Temperature, and Bed Temperature). Within each parameter subfolder, you will find variations categorized as **MIN**, **MID**, and **MAX**. 

Each variation includes:
- **Raw Data (`.txt`)**: Exported thermal analysis data from the DSC and TGA equipment.
- **Micrographs (`.tif`)**: High-resolution imagery associated with the samples.

For comparison, baseline measurements on standard Polylactic Acid (PLA) prints are available in the `PLA_Baselines/` directory.

File: TPU/DSC AND TGA/A-INFILL DENSITY/A_MAX/D70-TN240-V90-TB100.txt (part 1 of 20)
Title                                                           04.02.2026 16:47
________________________________________________________________________________

Title


Curve Name:
  $D70-TN240-V90-TB100 
  Sample Weight
Curve Values:
          Index              t             Ts             Tr          Value
                           [s]           [°C]           [°C]           [mg]
              0              0        36.4999             30        2.09939
              1              1        36.4931        30.1667         2.0991
              2              2         36.507        30.3333        2.09892
              3              3        36.5561           30.5        2.09881
              4              4        36.6208        30.6667        2.09874
              5              5        36.6985        30.8333         2.0988
              6              6        36.8009             31        2.09893
              7              7         36.919        31.1667        2.09909
              8              8        37.0357        31.3333        2.09954
              9              9        37.1498           31.5         2.0998
             10             10        37.2899        31.6667            2.1
             11             11        37.4222        31.8333        2.10017
             12             12        37.5597             32        2.10023
             13             13        37.7036        32.1667        2.10031
             14             14         37.858        32.3333        2.10036
             15             15        38.0137           32.5        2.10039
             16             16        38.1719        32.6667        2.10034
             17             17        38.3276        32.8333        2.10032
             18             18         38.478             33         2.1003
             19             19        38.6493        33.1667        2.10027
             20             20         38.814        33.3333        2.10022
             21             21        38.9696           33.5        2.10019
             22             22        39.1499        33.6667        2.10015
             23             23        39.3185        33.8333        2.10011
             24             24        39.5001             34        2.10008
             25             25        39.6595        34.1667        2.10004
             26             26        39.8216        34.3333            2.1
             27             27        39.9875           34.5        2.09996
             28             28          40.16        34.6667        2.09994
             29             29        40.3337        34.8333        2.09992
             30             30        40.5192             35         2.0999
             31             31        40.6812        35.1667        2.09989
             32             32        40.8536        35.3333        2.09988
             33             33        41.0299           35.5        2.09989
             34             34        41.1957        35.6667        2.09989
             35             35        41.3694        35.8333        2.09988
             36             36        41.5392             36        2.09988
             37             37        41.7089        36.1667        2.09987
             38             38        41.8878        36.3333        2.09986
             39             39        42.0563           36.5        2.09985
             40             40        42.2351        36.6667        2.09984
             41             41        42.4009        36.8333        2.09982
             42             42        42.5615             37        2.09979
             43             43        42.7364        37.1667        2.09976
             44             44          42.91        37.3333        2.09974
             45             45        43.0876           37.5         2.0997
             46             46        43.2468        37.6667        2.09967
             47             47        43.4191        37.8333        2.09964
             48             48         43.581             38        2.09961
             49             49        43.7493        38.1667         2.0996
             50             50        43.9177        38.3333        2.09958
             51             51         44.073           38.5        2.09956
             52             52        44.2349        38.6667        2.09953
             53             53        44.4045        38.8333        2.09951
             54             54        44.5807             39        2.09947
             55             55        44.7464        39.1667        2.09943
             56             56        44.9108        39.3333        2.09939
             57             57        45.0765           39.5        2.09934
             58             58        45.2357        39.6667        2.09927
             59             59        45.3988        39.8333        2.09921
             60             60         45.558             40        2.09915
             61             61        45.7184        40.1667        2.09909
             62             62        45.8789        40.3333        2.09902
             63             63        46.0433           40.5        2.09895
             64             64        46.2011        40.6667        2.09889
             65             65        46.3603        40.8333        2.09884
             66             66        46.5233             41        2.09881
             67             67        46.6864        41.1667        2.09878
             68             68        46.8429        41.3333        2.09875
             69             69        46.9903           41.5        2.09872
             70             70        47.1508        41.6667        2.09871
             71             71        47.3034        41.8333        2.09867
             72             72        47.4651             42        2.09863
             73             73        47.6255        42.1667        2.09858
             74             74        47.7807        42.3333         2.0985
             75             75        47.9411           42.5        2.09844
             76             76        48.0963        42.6667        2.09837
             77             77        48.2424        42.8333         2.0983
             78             78        48.4015             43        2.09822
             79             79        48.5514        43.1667        2.09815
             80             80        48.7144        43.3333        2.09808
             81             81        48.8657           43.5        2.09803
             82             82        49.0286        43.6667        2.09797
             83             83        49.1669        43.8333        2.09792
             84             84        49.3272             44        2.09788
             85             85        49.4798        44.1667        2.09784
             86             86        49.6362        44.3333        2.09781
             87             87        49.7823           44.5        2.09778
             88             88        49.9426        44.6667        2.09775
             89             89         50.099        44.8333        2.09771
             90             90        50.2568             45        2.09768
             91             91        50.4041        45.1667        2.09764
             92             92        50.5605        45.3333         2.0976
             93             93         50.713           45.5        2.09757
             94             94         50.859        45.6667        2.09754
             95             95        51.0102        45.8333        2.09751
             96             96        51.1588             46        2.09749
             97             97        51.3178        46.1667        2.09747
             98             98        51.4729        46.3333        2.09744
             99             99        51.6176           46.5        2.09743
            100            100        51.7662        46.6667         2.0974
            101            101        51.9161        46.8333        2.09738
            102            102        52.0607             47        2.09735
            103            103        52.2054        47.1667        2.09732
            104            104        52.3761        47.3333        2.09728
            105            105        52.5169           47.5        2.09725
            106            106         52.655        47.6667        2.09721
            107            107        52.8036        47.8333        2.09717
            108            108        52.9599             48        2.09713
            109            109        53.1059        48.1667        2.09709
            110            110         53.257        48.3333        2.09705
            111            111        53.4147           48.5        2.09701
            112            112        53.5567        48.6667        2.09697
            113            113        53.7066        48.8333        2.09693
            114            114         53.846             49        2.09689
            115            115        53.9985        49.1667        2.09686
            116            116        54.1418        49.3333        2.09682
            117            117         54.289           49.5        2.09678
            118            118        54.4427        49.6667        2.09674
            119            119        54.5913        49.8333         2.0967
            120            120        54.7372             50        2.09666
            121            121        54.8844        50.1667        2.09662
            122            122        55.0433        50.3333        2.09658
            123            123        55.1892           50.5        2.09655
            124            124        55.3312        50.6667        2.09653
            125            125        55.4928        50.8333         2.0965
            126            126        55.6374             51        2.09647
            127            127        55.7859        51.1667        2.09645
            128            128        55.9318        51.3333        2.09644
            129            129         56.079           51.5        2.09643
            130            130        56.2288        51.6667        2.09643
            131            131        56.3721        51.8333        2.09642
            132            132         56.518             52        2.09642
            133            133        56.6599        52.1667        2.09641
            134            134        56.8071        52.3333         2.0964
            135            135         56.953           52.5        2.09638
            136            136        57.1132        52.6667        2.09636
            137            137        57.2656        52.8333        2.09634
            138            138        57.4089             53        2.09632
            139            139        57.5483        53.1667         2.0963
            140            140        57.6993        53.3333        2.09627
            141            141        57.8452           53.5        2.09625
            142            142        57.9833        53.6667        2.09622
            143            143         58.133        53.8333         2.0962
            144            144        58.2945             54        2.09618
            145            145        58.4313        54.1667        2.09616
            146            146        58.5758        54.3333        2.09613
            147            147        58.7217           54.5        2.09611
            148            148         58.878        54.6667        2.09609
            149            149        59.0199        54.8333        2.09607
            150            150        59.1632             55        2.09605
            151            151        59.3103        55.1667        2.09603
            152            152        59.4562        55.3333        2.09602
            153            153        59.6229           55.5        2.09601
            154            154        59.7596        55.6667        2.09599
            155            155        59.9015        55.8333        2.09598
            156            156        60.0565             56        2.09596
            157            157        60.2023        56.1667        2.09593
            158            158        60.3417        56.3333        2.09591
            159            159        60.4966           56.5        2.09589
            160            160        60.6412        56.6667        2.09586
            161            161        60.7766        56.8333        2.09583
            162            162        60.9224             57        2.09581
            163            163        61.0735        57.1667         2.0958
            164            164        61.2219        57.3333        2.09579
            165            165        61.3716           57.5        2.09579
            166            166        61.5097        57.6667        2.09578
            167            167         61.662        57.8333        2.09576
            168            168        61.8143             58        2.09574
            169            169        61.9484        58.1667        2.09571
            170            170        62.0969        58.3333        2.09569
            171            171        62.2544           58.5        2.09569
            172            172        62.4041        58.6667        2.09568
            173            173        62.5408        58.8333        2.09568
            174            174         62.688             59        2.09567
            175            175        62.8338        59.1667        2.09566
            176            176        62.9939        59.3333        2.09565
            177            177        63.1371           59.5        2.09562
            178            178        63.2817        59.6667         2.0956
            179            179        63.4327        59.8333        2.09558
            180            180         63.572             60        2.09556
            181            181        63.7204        60.1667        2.09553
            182            182        63.8714        60.3333         2.0955
            183            183        64.0133           60.5        2.09547
            184            184        64.1578        60.6667        2.09543
            185            185        64.3049        60.8333        2.09539
            186            186        64.4494             61        2.09536
            187            187        64.6122        61.1667        2.09534
            188            188        64.7606        61.3333        2.09531
            189            189        64.8998           61.5        2.09529
            190            190         65.043        61.6667        2.09528
            191            191         65.198        61.8333        2.09527
            192            192         65.349             62        2.09525
            193            193        65.4922        62.1667        2.09523
            194            194        65.6458        62.3333        2.09521
            195            195        65.7798           62.5        2.09518
            196            196        65.9347        62.6667        2.09516
            197            197        66.0753        62.8333        2.09513
            198            198        66.2263             63         2.0951
            199            199        66.3786        63.1667        2.09508
            200            200        66.5309        63.3333        2.09506
            201            201         66.678           63.5        2.09504
            202            202        66.8238        63.6667        2.09502
            203            203        66.9696        63.8333          2.095
            204            204        67.1167             64        2.09496
            205            205        67.2586        64.1667        2.09493
            206            206         67.407        64.3333        2.09489
            207            207        67.5619           64.5        2.09486
            208            208        67.7024        64.6667        2.09483
            209            209        67.8495        64.8333        2.09481
            210            210        68.0096             65        2.09479
            211            211        68.1567        65.1667        2.09476
            212            212        68.2999        65.3333        2.09473
            213            213        68.4496           65.5        2.09471
            214            214        68.5954        65.6667        2.09468
            215            215         68.745        65.8333        2.09466
            216            216        68.8882             66        2.09464
            217            217        69.0405        66.1667        2.09462
            218            218        69.1889        66.3333         2.0946
            219            219        69.3373           66.5        2.09458
            220            220        69.4727        66.6667        2.09455
            221            221        69.6289        66.8333        2.09453
            222            222        69.7798             67         2.0945
            223            223        69.9386        67.1667        2.09447
            224            224        70.0753        67.3333        2.09444
            225            225         70.225           67.5        2.09441
            226            226        70.3812        67.6667        2.09438
            227            227        70.5204        67.8333        2.09435
            228            228        70.6636             68        2.09432
            229            229        70.8172        68.1667        2.09429
            230            230        70.9603        68.3333        2.09427
            231            231        71.1191           68.5        2.09425
            232            232        71.2636        68.6667        2.09423
            233            233        71.4133        68.8333        2.09421
            234            234        71.5591             69        2.09418
            235            235        71.7101        69.1667        2.09414
            236            236        71.8558        69.3333        2.09411
            237            237        72.0003           69.5        2.09407
            238            238        72.1591        69.6667        2.09403
            239            239        72.3048        69.8333        2.09399
            240            240        72.4558             70        2.09394
            241            241        72.6029        70.1667         2.0939
            242            242        72.7512        70.3333        2.09386
            243            243         72.897           70.5        2.09381
            244            244        73.0428        70.6667        2.09377
            245            245        73.2029        70.8333        2.09373
            246            246        73.3421             71        2.09368
            247            247        73.5022        71.1667        2.09365
            248            248        73.6454        71.3333        2.09361
            249            249        73.7924           71.5        2.09356
            250            250         73.946        71.6667        2.09351
            251            251        74.0891        71.8333        2.09346
            252            252        74.2388             72        2.09342
            253            253        74.3846        72.1667        2.09336
            254            254        74.5342        72.3333         2.0933
            255            255          74.68           72.5        2.09323
            256            256        74.8284        72.6667        2.09315
            257            257        74.9793        72.8333        2.09308
            258            258        75.1251             73        2.09301
            259            259         75.276        73.1667        2.09296
            260            260        75.4335        73.3333        2.09291
            261            261        75.5806           73.5        2.09288
            262            262        75.7289        73.6667        2.09284
            263            263        75.8786        73.8333         2.0928
            264            264        76.0218             74        2.09279
            265            265        76.1831        74.1667        2.09276
            266            266        76.3302        74.3333        2.09273
            267            267        76.4785           74.5        2.09269
            268            268        76.6243        74.6667        2.09265
            269            269        76.7831        74.8333         2.0926
            270            270        76.9327             75        2.09257
            271            271        77.0824        75.1667        2.09254
            272            272        77.2255        75.3333         2.0925
            273            273        77.3752           75.5        2.09247
            274            274        77.5236        75.6667        2.09243
            275            275        77.6654        75.8333        2.09239
            276            276        77.8255             76        2.09235
            277            277        77.9726        76.1667         2.0923
            278            278        78.1248        76.3333        2.09225
            279            279        78.2758           76.5         2.0922
            280            280        78.4176        76.6667        2.09214
            281            281        78.5725        76.8333        2.09209
            282            282        78.7209             77        2.09204
            283            283        78.8705        77.1667          2.092
            284            284        79.0267        77.3333        2.09197
            285            285        79.1764           77.5        2.09194
            286            286        79.3299        77.6667        2.09191
            287            287        79.4731        77.8333        2.09189
            288            288        79.6279             78        2.09186
            289            289        79.7815        78.1667        2.09184
            290            290        79.9312        78.3333        2.09181
            291            291        80.0782           78.5        2.09178
            292            292        80.2331        78.6667        2.09174
            293            293        80.3711        78.8333        2.09169
            294            294        80.5246             79        2.09165
            295            295         80.673        79.1667        2.09161
            296            296        80.8213        79.3333        2.09159
            297            297        80.9892           79.5        2.09157
            298            298         81.135        79.6667        2.09156
            299            299        81.2872        79.8333        2.09154
            300            300        81.4408             80        2.09152
            301            301        81.5813        80.1667        2.09152
            302            302        81.7336        80.3333        2.09151
            303            303        81.8832           80.5         2.0915
            304            304        82.0355        80.6667        2.09149
            305            305        82.1891        80.8333        2.09147
            306            306        82.3439             81        2.09145
            307            307        82.4858        81.1667        2.09143
            308            308        82.6419        81.3333        2.09139
            309            309        82.7968           81.5        2.09134
            310            310        82.9464        81.6667        2.09131
            311            311        83.0935        81.8333        2.09128
            312            312        83.2353             82        2.09125
            313            313        83.3915        82.1667        2.09123
            314            314        83.5529        82.3333        2.09121
            315            315        83.6999           82.5        2.09119
            316            316        83.8496        82.6667        2.09117
            317            317        84.0031        82.8333        2.09116
            318            318        84.1502             83        2.09115
            319            319        84.2972        83.1667        2.09113
            320            320        84.4521        83.3333        2.09111
            321            321         84.603           83.5        2.09109
            322            322        84.7566        83.6667        2.09107
            323            323         84.914        83.8333        2.09104
            324            324        85.0689             84        2.09102
            325            325        85.2303        84.1667          2.091
            326            326        85.3682        84.3333        2.09097
            327            327        85.5217           84.5        2.09094
            328            328         85.687        84.6667         2.0909
            329            329        85.8289        84.8333        2.09086
            330            330        85.9824             85        2.09082
            331            331        86.1347        85.1667        2.09078
            332            332        86.2817        85.3333        2.09074
            333            333        86.4366           85.5         2.0907
            334            334        86.5862        85.6667        2.09067
            335            335        86.7411        85.8333        2.09064
            336            336        86.8959             86        2.09061
            337            337        87.0443        86.1667        2.09059
            338            338        87.2004        86.3333        2.09056
            339            339        87.3462           86.5        2.09054
            340            340        87.4971        86.6667         2.0905
            341            341         87.652        86.8333        2.09047
            342            342        87.8212             87        2.09044
            343            343        87.9591        87.1667         2.0904
            344            344         88.114        87.3333        2.09036
            345            345        88.2649           87.5        2.09033
            346            346        88.4107        87.6667        2.09029
            347            347        88.5668        87.8333        2.09025
            348            348        88.7269             88        2.09022
            349            349        88.8635        88.1667        2.09018
            350            350        89.0249        88.3333        2.09015
            351            351        89.1837           88.5        2.09011
            352            352        89.3203        88.6667        2.09008
            353            353        89.4765        88.8333        2.09004
            354            354        89.6391             89        2.09001
            355            355         89.777        89.1667        2.08997
            356            356         89.941        89.3333        2.08994
            357            357         90.092           89.5         2.0899
            358            358        90.2416        89.6667        2.08986
            359            359        90.3978        89.8333        2.08982
            360            360        90.5461             90        2.08978
            361            361        90.6997        90.1667        2.08974
            362            362        90.8467        90.3333         2.0897
            363            363        91.0029           90.5        2.08965
            364            364        91.1564        90.6667        2.08961
            365            365        91.3113        90.8333        2.08957
            366            366        91.4779             91        2.08952
            367            367        91.6236        91.1667        2.08947
            368            368        91.7732        91.3333        2.08941
            369            369        91.9229           91.5        2.08936
            370            370        92.0778        91.6667        2.08931
            371            371        92.2313        91.8333        2.08926
            372            372        92.3823             92        2.08922
            373            373        92.5345        92.1667        2.08917
            374            374         92.679        92.3333        2.08913
            375            375        92.8442           92.5         2.0891
            376            376        93.0017        92.6667        2.08907
            377            377        93.1527        92.8333        2.08904
            378            378        93.3114             93        2.08901
            379            379        93.4754        93.1667        2.08898
            380            380        93.6185        93.3333        2.08895
            381            381        93.7721           93.5        2.08893
            382            382        93.9243        93.6667        2.08891
            383            383        94.0753        93.8333         2.0889
            384            384         94.234             94        2.08887
            385            385        94.3824        94.1667        2.08884
            386            386         94.536        94.3333        2.08881
            387            387        94.6895           94.5        2.08878
            388            388        94.8379        94.6667        2.08875
            389            389        94.9914        94.8333        2.08872
            390            390        95.1502             95        2.08869
            391            391        95.3063        95.1667        2.08867
            392            392        95.4521        95.3333        2.08866
            393            393        95.6095           95.5        2.08865
            394            394        95.7644        95.6667        2.08863
            395            395        95.9297        95.8333        2.08862
            396            396        96.0767             96        2.08861
            397            397        96.2316        96.1667        2.08859
            398            398        96.3877        96.3333        2.08856
            399            399          96.54           96.5        2.08853
            400            400        96.6961        96.6667        2.08849
            401            401        96.8484        96.8333        2.08847
            402            402        97.0098             97        2.08844
            403            403         97.162        97.1667        2.08842
            404            404        97.3221        97.3333         2.0884
            405            405        97.4652           97.5        2.08837
            406            406        97.6266        97.6667        2.08836
            407            407        97.7802        97.8333        2.08834
            408            408         97.935             98        2.08833
            409            409        98.1016        98.1667        2.08832
            410            410        98.2525        98.3333        2.08831
            411            411          98.41           98.5         2.0883
            412            412        98.5701        98.6667        2.08831
            413            413        98.7314        98.8333        2.08832
            414            414        98.8902             99        2.08833
            415            415        99.0633        99.1667        2.08833
            416            416        99.2116        99.3333        2.08835
            417            417        99.3756           99.5        2.08835
            418            418        99.5305        99.6667        2.08835
            419            419        99.6931        99.8333        2.08836
            420            420        99.8597            100        2.08836
            421            421        100.018        100.167        2.08836
            422            422        100.185        100.333        2.08836
            423            423        100.354          100.5        2.08837
            424            424        100.512        100.667        2.08838
            425            425        100.672        100.833        2.08839
            426            426        100.847            101         2.0884
            427            427        101.005        101.167         2.0884
            428            428        101.173        101.333         2.0884
            429            429        101.335          101.5        2.08839
            430            430        101.498        101.667        2.08839
            431            431        101.667        101.833        2.08839
            432            432        101.834            102        2.08839
            433            433        101.997        102.167         2.0884
            434            434        102.175        102.333        2.08841
            435            435        102.335          102.5        2.08841
            436            436        102.503        102.667        2.08841
            437            437        102.669        102.833        2.08841
            438            438        102.841            103         2.0884
            439            439        103.002        103.167         2.0884
            440            440        103.183        103.333        2.08839
            441            441         103.35          103.5        2.08838
            442            442         103.51        103.667        2.08837
            443            443        103.678        103.833        2.08836
            444            444        103.851            104        2.08835
            445            445        104.028        104.167        2.08834
            446            446        104.196        104.333        2.08833
            447            447        104.355          104.5        2.08831
            448            448        104.534        104.667        2.08829
            449            449        104.703        104.833        2.08827
            450            450        104.865            105        2.08824
            451            451        105.036        105.167        2.08821
            452            452        105.213        105.333        2.08818
            453            453        105.385          105.5        2.08814
            454            454        105.557        105.667        2.08809
            455            455        105.725        105.833        2.08804
            456            456        105.903            106        2.08798
            457            457        106.065        106.167        2.08792
            458            458        106.235        106.333        2.08786
            459            459        106.399          106.5        2.08781
            460            460        106.571        106.667        2.08776
            461            461        106.744        106.833         2.0877
            462            462        106.914            107        2.08767
            463            463         107.08        107.167        2.08762
            464            464        107.258        107.333        2.08758
            465            465        107.426          107.5        2.08753
            466            466         107.59        107.667        2.08748
            467            467        107.759        107.833        2.08743
            468            468        107.928            108        2.08739
            469            469        108.095        108.167        2.08734
            470            470        108.263        108.333        2.08729
            471            471        108.434          108.5        2.08723
            472            472         108.61        108.667        2.08718
            473            473        108.783        108.833        2.08713
            474            474        108.948            109        2.08708
            475            475        109.125        109.167        2.08703
            476            476        109.287        109.333        2.08698
            477            477        109.458          109.5        2.08693
            478            478        109.622        109.667        2.08688
            479            479        109.788        109.833        2.08684
            480            480         109.96            110         2.0868
            481            481        110.133        110.167        2.08676
            482            482        110.303        110.333        2.08672
            483            483        110.457          110.5        2.08667
            484            484        110.628        110.667        2.08663
            485            485        110.795        110.833        2.08659
            486            486        110.967            111        2.08655
            487            487        111.131        111.167        2.08651
            488            488        111.309        111.333        2.08647
            489            489        111.457          111.5        2.08644
            490            490        111.632        111.667         2.0864
            491            491        111.802        111.833        2.08636
            492            492        111.978            112        2.08633
            493            493        112.129        112.167        2.08629
            494            494        112.299        112.333        2.08627
            495            495        112.471          112.5        2.08623
            496            496        112.633        112.667        2.08619
            497            497          112.8        112.833        2.08615
            498            498        112.967            113         2.0861
            499            499        113.131        113.167        2.08605
            500            500        113.314        113.333        2.08599
            501            501        113.467          113.5        2.08594
            502            502        113.637        113.667        2.08588
            503            503        113.799        113.833        2.08581
            504            504        113.961            114        2.08576
            505            505        114.132        114.167         2.0857
            506            506        114.294        114.333        2.08565
            507            507        114.473          114.5        2.08561
            508            508        114.639        114.667        2.08557
            509            509        114.789        114.833        2.08553
            510            510        114.959            115         2.0855
            511            511        115.119        115.167         2.0855
            512            512        115.278        115.333        2.08548
            513            513         115.45          115.5        2.08546
            514            514         115.61        115.667        2.08543
            515            515        115.771        115.833        2.08541
            516            516        115.941            116        2.08538
            517            517        116.099        116.167        2.08535
            518            518        116.271        116.333        2.08532
            519            519         116.43          116.5        2.08529
            520            520        116.596        116.667        2.08525
