Repository: Aadi-Sehal/Effect-of-FDM-parameters-on-TPU

<div align="center">
  <h1>Effect of FDM Parameters on TPU</h1>
  <p><i>Analyzing the impact of FDM 3D printing parameters on the thermal and material properties of Thermoplastic Polyurethane (TPU).</i></p>
</div>

<hr />

## At a Glance

This repository contains experimental data and analysis investigating how variations in Fused Deposition Modeling (FDM) parameters affect the material properties of TPU. The findings are evaluated using thermal characterization techniques and compared against standard PLA baselines.

| Parameters Evaluated | Characterization Methods | Baselines |
| :--- | :--- | :--- |
| Infill Density | Differential Scanning Calorimetry (DSC) | Standard PLA |

File: TPU/DSC AND TGA/A-INFILL DENSITY/A_MAX/D70-TN240-V90-TB100.txt (part 17 of 20)
  Sample Weight
Curve Values:
          Index              t             Ts             Tr          Value
                           [s]           [°C]           [°C]           [mg]
           1559           1559         287.16        289.833        96.4556
           1560           1560        287.325            290        96.4377
           1561           1561        287.492        290.167        96.4196
           1562           1562        287.663        290.333        96.3997
           1563           1563        287.831          290.5        96.3799
           1564           1564        287.995        290.667        96.3598
           1565           1565        288.174        290.833        96.3396
           1566           1566        288.338            291        96.3181
           1567           1567        288.501        291.167        96.2973
           1568           1568        288.665        291.333        96.2765
           1569           1569        288.841          291.5        96.2559
           1570           1570        289.007        291.667         96.236
           1571           1571        289.173        291.833        96.2159
           1572           1572        289.343            292        96.1958
           1573           1573        289.518        292.167        96.1756
           1574           1574        289.675        292.333        96.1557
           1575           1575        289.848          292.5        96.1353
           1576           1576        290.016        292.667        96.1144
           1577           1577         290.18        292.833        96.0933
           1578           1578        290.352            293        96.0711
           1579           1579        290.517        293.167        96.0492
           1580           1580        290.687        293.333        96.0269
           1581           1581        290.857          293.5        96.0042
           1582           1582        291.029        293.667          95.98
           1583           1583        291.198        293.833        95.9558
           1584           1584        291.361            294        95.9316
           1585           1585        291.533        294.167        95.9071
           1586           1586        291.706        294.333        95.8812
           1587           1587        291.868          294.5        95.8559
           1588           1588        292.045        294.667        95.8305
           1589           1589        292.211        294.833        95.8049
           1590           1590        292.371            295        95.7789
           1591           1591        292.543        295.167        95.7526
           1592           1592        292.708        295.333        95.7263
           1593           1593        292.878          295.5        95.6999
           1594           1594        293.044        295.667        95.6729
           1595           1595        293.224        295.833        95.6462
           1596           1596        293.383            296        95.6195
           1597           1597        293.551        296.167        95.5928
           1598           1598        293.715        296.333        95.5659
           1599           1599         293.89          296.5        95.5388
           1600           1600        294.056        296.667        95.5115
           1601           1601        294.218        296.833         95.484
           1602           1602        294.384            297        95.4557
           1603           1603        294.557        297.167        95.4275
           1604           1604        294.724        297.333        95.3993
           1605           1605        294.894          297.5         95.371
           1606           1606        295.058        297.667        95.3422
           1607           1607        295.226        297.833        95.3136
           1608           1608        295.397            298         95.285
           1609           1609        295.567        298.167        95.2563
           1610           1610        295.735        298.333        95.2275
           1611           1611        295.902          298.5        95.1986
           1612           1612        296.066        298.667        95.1695
           1613           1613        296.237        298.833        95.1401
           1614           1614        296.402            299        95.1106
           1615           1615         296.57        299.167        95.0806
           1616           1616        296.736        299.333        95.0502
           1617           1617        296.906          299.5        95.0195
           1618           1618        297.081        299.667        94.9885
           1619           1619        297.242        299.833        94.9567
           1620           1620        297.411            300        94.9251
           1621           1621        297.579        300.167        94.8933
           1622           1622        297.745        300.333        94.8613
           1623           1623        297.915          300.5        94.8289
           1624           1624         298.08        300.667        94.7966
           1625           1625        298.248        300.833        94.7639
           1626           1626        298.409            301         94.731
           1627           1627        298.582        301.167        94.6985
           1628           1628        298.749        301.333        94.6658
           1629           1629        298.921          301.5        94.6327
           1630           1630        299.086        301.667        94.5993
           1631           1631        299.253        301.833        94.5658
           1632           1632        299.421            302        94.5313
           1633           1633        299.589        302.167         94.496
           1634           1634        299.758        302.333        94.4605
           1635           1635        299.926          302.5        94.4234
           1636           1636        300.095        302.667        94.3865
           1637           1637        300.258        302.833        94.3491
           1638           1638         300.43            303        94.3113
           1639           1639        300.598        303.167        94.2725
           1640           1640        300.767        303.333        94.2338
           1641           1641        300.932          303.5        94.1952
           1642           1642        301.104        303.667        94.1566
           1643           1643        301.271        303.833         94.118
           1644           1644        301.439            304        94.0788
           1645           1645        301.603        304.167        94.0399
           1646           1646         301.77        304.333        94.0012
           1647           1647        301.941          304.5        93.9624
           1648           1648        302.104        304.667        93.9235
           1649           1649        302.272        304.833        93.8847
           1650           1650        302.437            305        93.8459
           1651           1651        302.611        305.167        93.8073
           1652           1652        302.783        305.333        93.7687
           1653           1653        302.946          305.5        93.7303
           1654           1654         303.11        305.667        93.6917
           1655           1655        303.282        305.833        93.6529
           1656           1656        303.449            306         93.614
           1657           1657        303.619        306.167        93.5747
           1658           1658        303.792        306.333         93.535
           1659           1659        303.954          306.5        93.4949
           1660           1660        304.119        306.667        93.4532
           1661           1661        304.283        306.833        93.4118
           1662           1662        304.456            307          93.37
           1663           1663        304.623        307.167        93.3278
           1664           1664        304.791        307.333         93.284
           1665           1665        304.959          307.5        93.2403
           1666           1666        305.123        307.667        93.1964
           1667           1667        305.286        307.833        93.1521
           1668           1668        305.461            308        93.1066
           1669           1669        305.628        308.167        93.0615
           1670           1670        305.798        308.333        93.0161
           1671           1671        305.963          308.5        92.9706
           1672           1672        306.133        308.667        92.9246
           1673           1673        306.302        308.833        92.8786
           1674           1674        306.459            309        92.8323
           1675           1675        306.632        309.167        92.7858
           1676           1676        306.804        309.333        92.7391
           1677           1677        306.981          309.5        92.6917
           1678           1678        307.141        309.667        92.6442
           1679           1679        307.305        309.833        92.5967
           1680           1680        307.479            310         92.549
           1681           1681        307.639        310.167        92.5002
           1682           1682        307.805        310.333        92.4514
           1683           1683        307.982          310.5        92.4022
           1684           1684        308.142        310.667        92.3527
           1685           1685        308.303        310.833        92.3016
           1686           1686        308.474            311        92.2505
           1687           1687        308.644        311.167        92.1991
           1688           1688         308.82        311.333        92.1475
           1689           1689        308.987          311.5        92.0941
           1690           1690        309.157        311.667        92.0413
           1691           1691        309.315        311.833        91.9882
           1692           1692        309.484            312        91.9349
           1693           1693        309.651        312.167        91.8806
           1694           1694        309.816        312.333        91.8265
           1695           1695        309.984          312.5        91.7725
           1696           1696        310.152        312.667        91.7184
           1697           1697         310.32        312.833        91.6634
           1698           1698        310.491            313        91.6086
           1699           1699        310.662        313.167        91.5539
           1700           1700        310.829        313.333        91.4991
           1701           1701        310.997          313.5        91.4437
           1702           1702        311.165        313.667        91.3882
           1703           1703        311.332        313.833        91.3326
           1704           1704        311.503            314        91.2768
           1705           1705        311.675        314.167          91.22
           1706           1706        311.841        314.333        91.1632
           1707           1707        312.014          314.5        91.1061
           1708           1708         312.18        314.667        91.0487
           1709           1709        312.346        314.833         90.991
           1710           1710        312.515            315        90.9319
           1711           1711        312.678        315.167         90.873
           1712           1712        312.848        315.333        90.8138
           1713           1713        313.009          315.5        90.7542
           1714           1714        313.182        315.667        90.6929
           1715           1715        313.343        315.833        90.6317
           1716           1716         313.52            316        90.5701
           1717           1717        313.688        316.167        90.5081
           1718           1718        313.855        316.333        90.4437
           1719           1719        314.015          316.5        90.3794
           1720           1720        314.191        316.667        90.3142
           1721           1721        314.352        316.833        90.2483
           1722           1722         314.52            317         90.179
           1723           1723        314.685        317.167          90.11
           1724           1724         314.86        317.333        90.0404
           1725           1725        315.024          317.5        89.9703
           1726           1726        315.197        317.667         89.897
           1727           1727        315.362        317.833        89.8249
           1728           1728        315.529            318        89.7524
           1729           1729        315.697        318.167        89.6797
           1730           1730        315.866        318.333        89.6058
           1731           1731        316.035          318.5        89.5322
           1732           1732        316.203        318.667        89.4582
           1733           1733        316.367        318.833        89.3839
           1734           1734        316.533            319        89.3083
           1735           1735        316.707        319.167         89.233
           1736           1736        316.873        319.333        89.1575
           1737           1737        317.035          319.5        89.0819
           1738           1738        317.201        319.667        89.0054
           1739           1739        317.369        319.833        88.9294
           1740           1740        317.547            320        88.8535
           1741           1741        317.711        320.167        88.7779
           1742           1742        317.887        320.333        88.7023
           1743           1743        318.051          320.5        88.6268
           1744           1744         318.22        320.667        88.5509
           1745           1745        318.382        320.833        88.4747
           1746           1746        318.551            321        88.3984
           1747           1747        318.719        321.167        88.3215
           1748           1748         318.89        321.333        88.2447
           1749           1749        319.061          321.5        88.1673
           1750           1750        319.218        321.667        88.0896
           1751           1751        319.388        321.833        88.0106
           1752           1752        319.553            322        87.9313
           1753           1753         319.72        322.167        87.8515
           1754           1754        319.895        322.333        87.7713
           1755           1755        320.065          322.5        87.6889
           1756           1756        320.232        322.667        87.6072
           1757           1757        320.396        322.833        87.5253
           1758           1758        320.561            323        87.4431
           1759           1759        320.737        323.167        87.3596
           1760           1760        320.909        323.333         87.276
           1761           1761        321.071          323.5         87.192
           1762           1762        321.235        323.667        87.1075
           1763           1763        321.402        323.833        87.0213
           1764           1764        321.573            324        86.9352
           1765           1765        321.745        324.167        86.8487
           1766           1766        321.905        324.333        86.7617
           1767           1767        322.069          324.5         86.673
           1768           1768        322.239        324.667        86.5848
           1769           1769        322.414        324.833        86.4965
           1770           1770        322.573            325        86.4081
           1771           1771        322.739        325.167        86.3186
           1772           1772        322.911        325.333        86.2293
           1773           1773        323.082          325.5        86.1399
           1774           1774         323.25        325.667        86.0503
           1775           1775        323.412        325.833        85.9605
           1776           1776        323.583            326        85.8697
           1777           1777        323.746        326.167         85.779
           1778           1778         323.92        326.333        85.6882
           1779           1779        324.089          326.5        85.5971
           1780           1780        324.248        326.667        85.5046
           1781           1781         324.42        326.833        85.4119
           1782           1782        324.583            327        85.3186
           1783           1783        324.752        327.167        85.2246
           1784           1784        324.932        327.333        85.1277
           1785           1785        325.096          327.5         85.031
           1786           1786        325.255        327.667        84.9337
           1787           1787        325.425        327.833        84.8358
           1788           1788        325.597            328        84.7344
           1789           1789        325.762        328.167        84.6337
           1790           1790        325.934        328.333        84.5321
           1791           1791        326.096          328.5        84.4298
           1792           1792        326.264        328.667         84.324
           1793           1793        326.432        328.833        84.2182
           1794           1794        326.606            329        84.1112
           1795           1795        326.768        329.167        84.0033
           1796           1796        326.939        329.333        83.8913
           1797           1797        327.104          329.5        83.7806
           1798           1798        327.266        329.667        83.6699
           1799           1799        327.443        329.833        83.5592
           1800           1800        327.613            330        83.4476
           1801           1801        327.778        330.167         83.337
           1802           1802        327.943        330.333        83.2269
           1803           1803         328.11          330.5        83.1169
           1804           1804        328.277        330.667        83.0082
           1805           1805        328.448        330.833        82.8988
           1806           1806        328.615            331        82.7892
           1807           1807        328.783        331.167        82.6794
           1808           1808        328.948        331.333        82.5695
           1809           1809         329.12          331.5         82.459
           1810           1810        329.293        331.667        82.3484
           1811           1811        329.459        331.833        82.2373
           1812           1812        329.625            332        82.1257
           1813           1813        329.791        332.167        82.0124
           1814           1814        329.964        332.333        81.8989
           1815           1815        330.127          332.5        81.7849
           1816           1816        330.293        332.667        81.6704
           1817           1817        330.465        332.833        81.5536
           1818           1818        330.627            333        81.4373
           1819           1819        330.797        333.167        81.3208
           1820           1820        330.972        333.333        81.2041
           1821           1821        331.141          333.5        81.0861
           1822           1822        331.302        333.667        80.9681
           1823           1823        331.474        333.833        80.8497
           1824           1824        331.632            334         80.731
           1825           1825        331.797        334.167        80.6107
           1826           1826         331.97        334.333        80.4902
           1827           1827        332.137          334.5         80.369
           1828           1828        332.302        334.667        80.2473
           1829           1829        332.473        334.833        80.1234
           1830           1830         332.64            335        80.0002
           1831           1831        332.814        335.167        79.8772
           1832           1832        332.979        335.333        79.7543
           1833           1833        333.149          335.5        79.6313
           1834           1834        333.311        335.667         79.509
           1835           1835        333.491        335.833        79.3869
           1836           1836        333.654            336        79.2648
           1837           1837        333.813        336.167        79.1433
           1838           1838        333.987        336.333        79.0206
           1839           1839        334.159          336.5        78.8971
           1840           1840        334.322        336.667         78.773
           1841           1841        334.484        336.833        78.6484
           1842           1842        334.661            337        78.5202
           1843           1843         334.82        337.167        78.3922
           1844           1844        334.991        337.333        78.2632
           1845           1845        335.163          337.5        78.1333
           1846           1846        335.323        337.667         77.999
           1847           1847        335.492        337.833         77.865
           1848           1848        335.664            338          77.73
           1849           1849        335.832        338.167        77.5943
           1850           1850        335.997        338.333        77.4549
           1851           1851        336.159          338.5        77.3171
           1852           1852        336.333        338.667        77.1796
           1853           1853        336.504        338.833        77.0422
           1854           1854        336.673            339        76.9049
           1855           1855        336.837        339.167        76.7684
           1856           1856        337.006        339.333        76.6326
           1857           1857        337.178          339.5         76.497
           1858           1858        337.345        339.667        76.3631
           1859           1859         337.51        339.833        76.2284
           1860           1860        337.685            340        76.0933
           1861           1861        337.845        340.167        75.9581
           1862           1862        338.015        340.333        75.8223
           1863           1863         338.19          340.5        75.6859
           1864           1864        338.358        340.667        75.5488
           1865           1865        338.524        340.833        75.4113
           1866           1866        338.688            341        75.2715
           1867           1867         338.86        341.167        75.1322
           1868           1868        339.023        341.333        74.9923
           1869           1869        339.194          341.5         74.852
           1870           1870         339.36        341.667        74.7096
           1871           1871        339.524        341.833        74.5676
           1872           1872        339.695            342        74.4257
           1873           1873        339.869        342.167        74.2838
           1874           1874        340.036        342.333        74.1419
           1875           1875        340.201          342.5        73.9994
           1876           1876        340.365        342.667         73.857
           1877           1877        340.537        342.833        73.7145
           1878           1878        340.704            343        73.5719
           1879           1879        340.868        343.167        73.4287
           1880           1880         341.04        343.333        73.2849
           1881           1881        341.209          343.5        73.1405
           1882           1882        341.373        343.667        72.9956
           1883           1883        341.536        343.833        72.8481
           1884           1884        341.705            344        72.7005
           1885           1885        341.869        344.167        72.5523
           1886           1886        342.037        344.333        72.4035
           1887           1887        342.209          344.5        72.2519
           1888           1888        342.374        344.667        72.1009
           1889           1889        342.541        344.833        71.9495
           1890           1890        342.713            345        71.7977
           1891           1891        342.886        345.167        71.6443
           1892           1892        343.052        345.333        71.4915
           1893           1893        343.214          345.5        71.3387
           1894           1894        343.381        345.667        71.1858
           1895           1895        343.553        345.833        71.0325
           1896           1896        343.718            346        70.8797
           1897           1897        343.887        346.167        70.7274
           1898           1898        344.055        346.333        70.5753
           1899           1899        344.219          346.5        70.4236
           1900           1900        344.393        346.667        70.2717
           1901           1901        344.559        346.833        70.1199
           1902           1902        344.734            347        69.9684
           1903           1903        344.895        347.167        69.8179
           1904           1904        345.058        347.333        69.6676
           1905           1905        345.231          347.5        69.5177
           1906           1906          345.4        347.667        69.3683
           1907           1907         345.57        347.833        69.2191
           1908           1908        345.738            348        69.0715
           1909           1909        345.911        348.167         68.923
           1910           1910        346.069        348.333        68.7744
           1911           1911        346.232          348.5        68.6259
           1912           1912        346.413        348.667        68.4771
           1913           1913        346.573        348.833        68.3283
           1914           1914         346.74            349        68.1797
           1915           1915        346.907        349.167        68.0314
           1916           1916        347.085        349.333        67.8833
           1917           1917        347.257          349.5        67.7356
           1918           1918        347.425        349.667        67.5882
           1919           1919        347.594        349.833        67.4408
           1920           1920        347.752            350        67.2943
           1921           1921        347.921        350.167        67.1473
           1922           1922        348.086        350.333        67.0003
           1923           1923        348.257          350.5        66.8532
           1924           1924        348.428        350.667        66.7061
           1925           1925        348.593        350.833        66.5593
           1926           1926        348.767            351        66.4129
           1927           1927        348.941        351.167        66.2666
           1928           1928        349.102        351.333        66.1211
           1929           1929        349.269          351.5        65.9757
           1930           1930        349.437        351.667        65.8306
           1931           1931        349.607        351.833        65.6855
           1932           1932        349.782            352        65.5409
           1933           1933        349.948        352.167         65.396
           1934           1934        350.111        352.333         65.251
           1935           1935        350.282          352.5         65.106
           1936           1936        350.447        352.667        64.9612
           1937           1937        350.611        352.833         64.817
           1938           1938        350.787            353        64.6734
           1939           1939         350.96        353.167        64.5304
           1940           1940        351.121        353.333        64.3879
           1941           1941        351.289          353.5        64.2477
           1942           1942        351.464        353.667         64.107
           1943           1943        351.633        353.833        63.9664
           1944           1944        351.798            354        63.8263
           1945           1945         351.97        354.167        63.6883
           1946           1946        352.135        354.333        63.5503
           1947           1947        352.307          354.5        63.4127
           1948           1948        352.473        354.667        63.2754
           1949           1949        352.642        354.833        63.1406
           1950           1950        352.814            355        63.0052
           1951           1951        352.982        355.167        62.8701
           1952           1952        353.147        355.333        62.7353
           1953           1953        353.315          355.5        62.6025
           1954           1954         353.48        355.667        62.4696
           1955           1955        353.651        355.833        62.3373
           1956           1956        353.824            356        62.2055
           1957           1957        353.997        356.167        62.0759
           1958           1958         354.16        356.333        61.9458
           1959           1959        354.324          356.5        61.8157
           1960           1960        354.499        356.667        61.6857
           1961           1961        354.668        356.833        61.5561
           1962           1962        354.823            357        61.4251
           1963           1963        355.001        357.167         61.293
           1964           1964         355.17        357.333        61.1599
           1965           1965        355.341          357.5        61.0238
           1966           1966        355.506        357.667        60.8885
           1967           1967        355.674        357.833        60.7529
           1968           1968        355.844            358        60.6171
           1969           1969        356.016        358.167        60.4792
           1970           1970        356.182        358.333        60.3423
           1971           1971         356.35          358.5        60.2059
           1972           1972         356.51        358.667        60.0695
           1973           1973        356.687        358.833        59.9332
           1974           1974        356.857            359        59.7977
           1975           1975        357.027        359.167        59.6625
           1976           1976        357.194        359.333        59.5277
           1977           1977        357.351          359.5        59.3932
           1978           1978        357.527        359.667        59.2607
           1979           1979        357.693        359.833        59.1282
           1980           1980        357.861            360        58.9959
           1981           1981        358.028        360.167         58.864
           1982           1982        358.199        360.333        58.7343
           1983           1983         358.37          360.5         58.604
           1984           1984        358.536        360.667        58.4741
           1985           1985        358.709        360.833        58.3447
           1986           1986        358.872            361        58.2175
           1987           1987         359.04        361.167        58.0908
           1988           1988        359.209        361.333        57.9648
           1989           1989        359.373          361.5        57.8395
           1990           1990        359.543        361.667        57.7177
           1991           1991        359.712        361.833         57.595
           1992           1992        359.877            362        57.4727
           1993           1993        360.047        362.167        57.3507
           1994           1994        360.211        362.333        57.2307
           1995           1995        360.381          362.5        57.1101
           1996           1996        360.558        362.667        56.9898
           1997           1997        360.724        362.833        56.8697
           1998           1998        360.892            363        56.7507
           1999           1999        361.049        363.167        56.6316
           2000           2000        361.225        363.333        56.5128
           2001           2001        361.393          363.5         56.394
           2002           2002        361.565        363.667        56.2756
           2003           2003        361.726        363.833        56.1562
           2004           2004        361.897            364        56.0363
           2005           2005        362.068        364.167        55.9161
           2006           2006        362.238        364.333        55.7957
           2007           2007        362.409          364.5        55.6737
           2008           2008        362.578        364.667        55.5525
           2009           2009        362.742        364.833        55.4314
           2010           2010        362.909            365        55.3104
           2011           2011        363.074        365.167        55.1894
           2012           2012         363.25        365.333        55.0686
           2013           2013        363.414          365.5        54.9479
           2014           2014        363.584        365.667        54.8274
           2015           2015        363.752        365.833         54.707
           2016           2016        363.919            366        54.5865
           2017           2017         364.09        366.167        54.4661
           2018           2018        364.258        366.333        54.3457
           2019           2019         364.43          366.5        54.2255
           2020           2020        364.596        366.667        54.1055
           2021           2021        364.767        366.833        53.9858
           2022           2022        364.931            367        53.8665
           2023           2023        365.104        367.167        53.7488
           2024           2024        365.274        367.333        53.6315
           2025           2025        365.441          367.5        53.5151
           2026           2026        365.618        367.667        53.3992
           2027           2027        365.784        367.833        53.2862
           2028           2028        365.942            368        53.1724
           2029           2029        366.117        368.167        53.0587
           2030           2030         366.28        368.333        52.9452
           2031           2031        366.454          368.5        52.8331
           2032           2032        366.618        368.667        52.7205
           2033           2033        366.786        368.833        52.6081
           2034           2034        366.944            369        52.4959
           2035           2035        367.117        369.167        52.3845
           2036           2036        367.288        369.333        52.2731
           2037           2037        367.461          369.5        52.1617
           2038           2038        367.623        369.667        52.0506
           2039           2039        367.789        369.833        51.9395
           2040           2040        367.963            370        51.8296
           2041           2041        368.135        370.167        51.7198
           2042           2042          368.3        370.333        51.6103
           2043           2043        368.466          370.5        51.5012
           2044           2044        368.642        370.667        51.3937
           2045           2045        368.803        370.833         51.286
           2046           2046         368.97            371        51.1787
           2047           2047        369.142        371.167        51.0717
           2048           2048        369.303        371.333        50.9664
           2049           2049        369.474          371.5        50.8606
           2050           2050        369.647        371.667        50.7549
           2051           2051        369.808        371.833        50.6494
           2052           2052        369.979            372        50.5448
           2053           2053         370.14        372.167          50.44
           2054           2054        370.315        372.333        50.3355
           2055           2055        370.488          372.5        50.2314
           2056           2056        370.649        372.667        50.1284
           2057           2057        370.819        372.833        50.0254
           2058           2058        370.989            373        49.9223
           2059           2059        371.157        373.167        49.8195
           2060           2060        371.333        373.333        49.7185
           2061           2061        371.498          373.5        49.6175
           2062           2062         371.67        373.667        49.5172
           2063           2063        371.839        373.833        49.4175
           2064           2064        372.009            374        49.3205
           2065           2065        372.183        374.167        49.2237
           2066           2066        372.347        374.333        49.1275
           2067           2067        372.505          374.5         49.032
           2068           2068        372.682        374.667        48.9398
           2069           2069         372.85        374.833        48.8465
           2070           2070        373.019            375        48.7534
           2071           2071        373.186        375.167        48.6609
           2072           2072        373.357        375.333        48.5689
           2073           2073        373.524          375.5        48.4783
           2074           2074        373.696        375.667        48.3874
           2075           2075        373.861        375.833        48.2967
           2076           2076        374.027            376        48.2062
           2077           2077          374.2        376.167         48.117
           2078           2078        374.367        376.333        48.0279
           2079           2079        374.529          376.5        47.9393
           2080           2080        374.713        376.667        47.8511
           2081           2081        374.883        376.833        47.7641
           2082           2082        375.045            377        47.6769
           2083           2083        375.204        377.167          47.59
           2084           2084        375.379        377.333        47.5033
