Repository: Aadi-Sehal/Effect-of-FDM-parameters-on-TPU

<div align="center">
  <h1>Effect of FDM Parameters on TPU</h1>
  <p><i>Analyzing the impact of FDM 3D printing parameters on the thermal and material properties of Thermoplastic Polyurethane (TPU).</i></p>
</div>

<hr />

## At a Glance

This repository contains experimental data and analysis investigating how variations in Fused Deposition Modeling (FDM) parameters affect the material properties of TPU. The findings are evaluated using thermal characterization techniques and compared against standard PLA baselines.

| Parameters Evaluated | Characterization Methods | Baselines |
| :--- | :--- | :--- |
| Infill Density | Differential Scanning Calorimetry (DSC) | Standard PLA |

File: TPU/DSC AND TGA/A-INFILL DENSITY/A_MID/D60-TN220-V70-TB80.txt (part 4 of 20)
  Sample Weight
Curve Values:
          Index              t             Ts             Tr          Value
                           [s]           [°C]           [°C]           [mg]
           1573           1573        289.573        292.167         6.3407
           1574           1574        289.742        292.333        6.33975
           1575           1575         289.91          292.5        6.33878
           1576           1576        290.077        292.667        6.33778
           1577           1577        290.245        292.833        6.33679
           1578           1578        290.416            293        6.33578
           1579           1579        290.583        293.167        6.33477
           1580           1580        290.745        293.333        6.33372
           1581           1581        290.909          293.5        6.33267
           1582           1582        291.083        293.667        6.33162
           1583           1583        291.251        293.833        6.33055
           1584           1584         291.42            294        6.32944
           1585           1585        291.587        294.167        6.32833
           1586           1586        291.756        294.333        6.32722
           1587           1587        291.932          294.5        6.32609
           1588           1588          292.1        294.667        6.32494
           1589           1589        292.259        294.833        6.32379
           1590           1590        292.426            295        6.32264
           1591           1591          292.6        295.167        6.32149
           1592           1592        292.769        295.333        6.32031
           1593           1593        292.938          295.5        6.31913
           1594           1594        293.098        295.667        6.31794
           1595           1595         293.27        295.833        6.31674
           1596           1596         293.43            296        6.31549
           1597           1597        293.606        296.167        6.31424
           1598           1598        293.771        296.333        6.31299
           1599           1599        293.943          296.5        6.31172
           1600           1600         294.11        296.667        6.31043
           1601           1601        294.275        296.833        6.30908
           1602           1602        294.433            297        6.30773
           1603           1603        294.611        297.167        6.30638
           1604           1604        294.778        297.333        6.30502
           1605           1605        294.944          297.5        6.30359
           1606           1606        295.116        297.667        6.30218
           1607           1607         295.28        297.833        6.30077
           1608           1608        295.447            298        6.29935
           1609           1609        295.628        298.167        6.29791
           1610           1610        295.789        298.333        6.29647
           1611           1611        295.948          298.5        6.29503
           1612           1612        296.111        298.667        6.29359
           1613           1613        296.282        298.833        6.29213
           1614           1614        296.447            299        6.29067
           1615           1615        296.621        299.167        6.28922
           1616           1616        296.788        299.333        6.28775
           1617           1617         296.96          299.5        6.28626
           1618           1618        297.124        299.667        6.28478
           1619           1619        297.292        299.833        6.28329
           1620           1620        297.465            300         6.2818
           1621           1621        297.632        300.167        6.28027
           1622           1622        297.798        300.333        6.27875
           1623           1623        297.962          300.5        6.27723
           1624           1624         298.13        300.667         6.2757
           1625           1625        298.294        300.833        6.27414
           1626           1626        298.471            301        6.27258
           1627           1627        298.638        301.167        6.27101
           1628           1628        298.803        301.333        6.26943
           1629           1629        298.978          301.5         6.2678
           1630           1630        299.147        301.667        6.26617
           1631           1631        299.308        301.833        6.26453
           1632           1632        299.479            302        6.26286
           1633           1633        299.643        302.167        6.26118
           1634           1634        299.812        302.333        6.25943
           1635           1635        299.987          302.5        6.25769
           1636           1636        300.151        302.667        6.25594
           1637           1637        300.317        302.833        6.25418
           1638           1638        300.485            303        6.25234
           1639           1639        300.658        303.167        6.25052
           1640           1640        300.821        303.333        6.24868
           1641           1641        300.984          303.5        6.24683
           1642           1642        301.161        303.667        6.24491
           1643           1643        301.324        303.833        6.24302
           1644           1644        301.484            304        6.24111
           1645           1645        301.654        304.167         6.2392
           1646           1646        301.821        304.333        6.23724
           1647           1647        301.984          304.5        6.23529
           1648           1648        302.154        304.667        6.23333
           1649           1649        302.327        304.833        6.23137
           1650           1650        302.499            305        6.22935
           1651           1651        302.662        305.167        6.22734
           1652           1652        302.827        305.333        6.22531
           1653           1653        302.998          305.5        6.22327
           1654           1654         303.17        305.667        6.22117
           1655           1655        303.328        305.833        6.21908
           1656           1656        303.491            306        6.21697
           1657           1657         303.66        306.167        6.21485
           1658           1658        303.835        306.333        6.21265
           1659           1659        304.004          306.5        6.21046
           1660           1660        304.175        306.667        6.20825
           1661           1661        304.339        306.833        6.20603
           1662           1662        304.501            307        6.20373
           1663           1663        304.676        307.167        6.20144
           1664           1664        304.842        307.333        6.19914
           1665           1665        305.009          307.5        6.19682
           1666           1666        305.177        307.667        6.19448
           1667           1667         305.35        307.833        6.19207
           1668           1668        305.517            308        6.18968
           1669           1669        305.677        308.167        6.18727
           1670           1670         305.85        308.333        6.18484
           1671           1671        306.013          308.5        6.18235
           1672           1672        306.176        308.667        6.17988
           1673           1673        306.351        308.833        6.17738
           1674           1674        306.521            309        6.17488
           1675           1675        306.692        309.167        6.17231
           1676           1676        306.858        309.333        6.16975
           1677           1677        307.022          309.5        6.16719
           1678           1678        307.182        309.667        6.16461
           1679           1679        307.354        309.833        6.16197
           1680           1680        307.515            310        6.15934
           1681           1681        307.683        310.167         6.1567
           1682           1682        307.848        310.333        6.15406
           1683           1683        308.031          310.5        6.15138
           1684           1684        308.195        310.667         6.1487
           1685           1685        308.365        310.833        6.14602
           1686           1686        308.527            311        6.14333
           1687           1687        308.695        311.167        6.14059
           1688           1688         308.86        311.333        6.13784
           1689           1689        309.029          311.5        6.13508
           1690           1690        309.201        311.667        6.13231
           1691           1691        309.368        311.833        6.12947
           1692           1692        309.527            312        6.12664
           1693           1693        309.696        312.167         6.1238
           1694           1694        309.867        312.333        6.12095
           1695           1695        310.037          312.5        6.11806
           1696           1696         310.21        312.667        6.11517
           1697           1697        310.376        312.833        6.11227
           1698           1698        310.534            313        6.10935
           1699           1699        310.701        313.167        6.10641
           1700           1700        310.879        313.333        6.10342
           1701           1701        311.042          313.5        6.10043
           1702           1702        311.204        313.667        6.09742
           1703           1703        311.372        313.833        6.09439
           1704           1704        311.545            314        6.09127
           1705           1705         311.71        314.167        6.08816
           1706           1706        311.886        314.333        6.08503
           1707           1707        312.045          314.5        6.08187
           1708           1708         312.21        314.667        6.07861
           1709           1709        312.383        314.833        6.07538
           1710           1710         312.55            315        6.07214
           1711           1711        312.724        315.167        6.06888
           1712           1712        312.891        315.333        6.06556
           1713           1713        313.055          315.5        6.06226
           1714           1714        313.223        315.667        6.05896
           1715           1715        313.387        315.833        6.05565
           1716           1716        313.558            316        6.05233
           1717           1717        313.726        316.167        6.04901
           1718           1718        313.896        316.333        6.04569
           1719           1719        314.061          316.5        6.04235
           1720           1720        314.228        316.667        6.03899
           1721           1721        314.397        316.833         6.0356
           1722           1722        314.567            317        6.03219
           1723           1723        314.728        317.167        6.02876
           1724           1724        314.901        317.333        6.02523
           1725           1725        315.069          317.5         6.0217
           1726           1726        315.236        317.667        6.01814
           1727           1727        315.412        317.833        6.01457
           1728           1728        315.569            318        6.01087
           1729           1729        315.741        318.167        6.00719
           1730           1730        315.908        318.333        6.00349
           1731           1731         316.07          318.5        5.99975
           1732           1732        316.237        318.667        5.99599
           1733           1733        316.406        318.833        5.99214
           1734           1734        316.574            319        5.98832
           1735           1735         316.75        319.167         5.9845
           1736           1736        316.911        319.333        5.98068
           1737           1737        317.077          319.5        5.97682
           1738           1738        317.246        319.667        5.97297
           1739           1739        317.415        319.833        5.96911
           1740           1740        317.588            320        5.96524
           1741           1741        317.755        320.167        5.96135
           1742           1742        317.916        320.333        5.95745
           1743           1743        318.084          320.5        5.95353
           1744           1744        318.257        320.667        5.94959
           1745           1745        318.422        320.833        5.94559
           1746           1746        318.583            321        5.94159
           1747           1747        318.751        321.167        5.93757
           1748           1748         318.92        321.333        5.93352
           1749           1749        319.086          321.5        5.92938
           1750           1750        319.251        321.667        5.92523
           1751           1751        319.425        321.833        5.92106
           1752           1752        319.585            322        5.91687
           1753           1753        319.753        322.167        5.91256
           1754           1754        319.924        322.333        5.90827
           1755           1755        320.085          322.5        5.90396
           1756           1756        320.251        322.667        5.89964
           1757           1757        320.424        322.833        5.89522
           1758           1758        320.584            323        5.89082
           1759           1759        320.749        323.167        5.88641
           1760           1760        320.926        323.333          5.882
           1761           1761        321.085          323.5        5.87755
           1762           1762        321.252        323.667        5.87312
           1763           1763        321.421        323.833        5.86868
           1764           1764        321.589            324        5.86422
           1765           1765        321.758        324.167        5.85974
           1766           1766        321.925        324.333         5.8552
           1767           1767        322.077          324.5        5.85063
           1768           1768        322.253        324.667        5.84603
           1769           1769        322.418        324.833         5.8414
           1770           1770        322.588            325        5.83663
           1771           1771         322.76        325.167        5.83189
           1772           1772        322.924        325.333        5.82713
           1773           1773         323.09          325.5        5.82233
           1774           1774        323.261        325.667        5.81742
           1775           1775        323.428        325.833        5.81253
           1776           1776        323.594            326        5.80762
           1777           1777        323.758        326.167         5.8027
           1778           1778        323.927        326.333        5.79768
           1779           1779        324.089          326.5        5.79268
           1780           1780        324.263        326.667        5.78766
           1781           1781        324.435        326.833        5.78262
           1782           1782        324.602            327         5.7775
           1783           1783        324.767        327.167        5.77239
           1784           1784        324.938        327.333        5.76726
           1785           1785        325.104          327.5        5.76212
           1786           1786        325.267        327.667         5.7569
           1787           1787        325.445        327.833        5.75171
           1788           1788        325.613            328        5.74651
           1789           1789        325.775        328.167         5.7413
           1790           1790        325.939        328.333        5.73605
           1791           1791        326.107          328.5        5.73078
           1792           1792        326.278        328.667        5.72549
           1793           1793        326.444        328.833        5.72018
           1794           1794        326.617            329        5.71478
           1795           1795        326.789        329.167        5.70937
           1796           1796        326.954        329.333        5.70393
           1797           1797        327.116          329.5        5.69846
           1798           1798        327.285        329.667        5.69295
           1799           1799        327.453        329.833        5.68729
           1800           1800        327.628            330        5.68165
           1801           1801        327.794        330.167        5.67597
           1802           1802        327.954        330.333        5.67027
           1803           1803        328.121          330.5        5.66441
           1804           1804         328.29        330.667        5.65859
           1805           1805        328.457        330.833        5.65275
           1806           1806        328.629            331        5.64689
           1807           1807         328.79        331.167        5.64093
           1808           1808        328.954        331.333        5.63499
           1809           1809        329.129          331.5        5.62903
           1810           1810        329.297        331.667        5.62305
           1811           1811         329.46        331.833        5.61697
           1812           1812        329.625            332        5.61089
           1813           1813        329.799        332.167        5.60477
           1814           1814        329.966        332.333        5.59863
           1815           1815        330.137          332.5        5.59236
           1816           1816        330.301        332.667        5.58611
           1817           1817        330.471        332.833        5.57984
           1818           1818        330.629            333        5.57354
           1819           1819        330.804        333.167        5.56712
           1820           1820        330.972        333.333        5.56073
           1821           1821        331.143          333.5        5.55432
           1822           1822         331.32        333.667        5.54791
           1823           1823         331.48        333.833        5.54146
           1824           1824        331.652            334        5.53506
           1825           1825        331.811        334.167        5.52866
           1826           1826        331.988        334.333        5.52228
           1827           1827        332.158          334.5        5.51592
           1828           1828        332.322        334.667        5.50951
           1829           1829        332.489        334.833        5.50305
           1830           1830        332.653            335        5.49656
           1831           1831        332.817        335.167        5.48992
           1832           1832        332.989        335.333        5.48327
           1833           1833        333.162          335.5        5.47657
           1834           1834        333.327        335.667        5.46983
           1835           1835        333.495        335.833        5.46288
           1836           1836        333.661            336        5.45599
           1837           1837        333.826        336.167        5.44908
           1838           1838        333.994        336.333        5.44216
           1839           1839         334.16          336.5        5.43511
           1840           1840        334.329        336.667        5.42809
           1841           1841        334.498        336.833        5.42104
           1842           1842        334.665            337        5.41397
           1843           1843        334.829        337.167         5.4068
           1844           1844        334.999        337.333        5.39964
           1845           1845        335.172          337.5        5.39246
           1846           1846        335.325        337.667        5.38527
           1847           1847        335.495        337.833        5.37798
           1848           1848         335.67            338        5.37071
           1849           1849        335.835        338.167        5.36343
           1850           1850        335.998        338.333        5.35612
           1851           1851        336.163          338.5        5.34875
           1852           1852        336.335        338.667        5.34139
           1853           1853        336.499        338.833        5.33403
           1854           1854        336.663            339        5.32666
           1855           1855         336.84        339.167        5.31923
           1856           1856        337.011        339.333        5.31182
           1857           1857        337.177          339.5        5.30441
           1858           1858        337.338        339.667        5.29699
           1859           1859        337.507        339.833        5.28955
           1860           1860        337.676            340        5.28211
           1861           1861        337.845        340.167        5.27465
           1862           1862        338.007        340.333        5.26719
           1863           1863        338.183          340.5        5.25971
           1864           1864        338.347        340.667        5.25223
           1865           1865        338.518        340.833        5.24474
           1866           1866        338.685            341        5.23724
           1867           1867        338.854        341.167        5.22971
           1868           1868        339.021        341.333        5.22218
           1869           1869        339.199          341.5        5.21462
           1870           1870         339.37        341.667        5.20705
           1871           1871        339.538        341.833        5.19938
           1872           1872        339.698            342         5.1917
           1873           1873         339.87        342.167        5.18398
           1874           1874        340.035        342.333        5.17622
           1875           1875        340.201          342.5         5.1683
           1876           1876         340.37        342.667        5.16037
           1877           1877        340.538        342.833         5.1524
           1878           1878        340.702            343        5.14438
           1879           1879        340.875        343.167        5.13615
           1880           1880        341.046        343.333        5.12794
           1881           1881         341.21          343.5        5.11966
           1882           1882        341.374        343.667         5.1113
           1883           1883        341.544        343.833        5.10258
           1884           1884        341.715            344        5.09385
           1885           1885        341.892        344.167        5.08505
           1886           1886        342.061        344.333         5.0762
           1887           1887        342.229          344.5        5.06697
           1888           1888        342.396        344.667        5.05789
           1889           1889         342.56        344.833        5.04882
           1890           1890        342.734            345        5.03974
           1891           1891        342.901        345.167        5.03061
           1892           1892         343.07        345.333         5.0215
           1893           1893        343.233          345.5        5.01241
           1894           1894        343.401        345.667        5.00333
           1895           1895        343.573        345.833        4.99427
           1896           1896        343.736            346        4.98522
           1897           1897         343.91        346.167        4.97617
           1898           1898        344.078        346.333        4.96714
           1899           1899        344.242          346.5        4.95814
           1900           1900        344.402        346.667        4.94912
           1901           1901         344.57        346.833         4.9401
           1902           1902        344.745            347        4.93107
           1903           1903        344.919        347.167        4.92206
           1904           1904        345.086        347.333        4.91308
           1905           1905        345.248          347.5        4.90412
           1906           1906         345.42        347.667        4.89519
           1907           1907        345.591        347.833        4.88634
           1908           1908        345.755            348        4.87749
           1909           1909        345.924        348.167        4.86865
           1910           1910        346.091        348.333        4.85981
           1911           1911        346.264          348.5        4.85102
           1912           1912        346.429        348.667        4.84218
           1913           1913        346.603        348.833         4.8333
           1914           1914        346.776            349        4.82442
           1915           1915         346.94        349.167        4.81546
           1916           1916        347.112        349.333         4.8065
           1917           1917        347.278          349.5        4.79754
           1918           1918         347.44        349.667        4.78858
           1919           1919        347.608        349.833        4.77957
           1920           1920        347.786            350         4.7706
           1921           1921        347.955        350.167        4.76164
           1922           1922        348.123        350.333        4.75267
           1923           1923        348.289          350.5        4.74372
           1924           1924        348.461        350.667        4.73477
           1925           1925        348.632        350.833        4.72582
           1926           1926        348.802            351        4.71688
           1927           1927        348.975        351.167        4.70795
           1928           1928        349.139        351.333        4.69901
           1929           1929        349.313          351.5        4.69006
           1930           1930        349.484        351.667         4.6811
           1931           1931        349.639        351.833        4.67213
           1932           1932        349.821            352        4.66312
           1933           1933         349.98        352.167        4.65411
           1934           1934        350.154        352.333         4.6451
           1935           1935         350.33          352.5        4.63609
           1936           1936        350.494        352.667        4.62706
           1937           1937        350.657        352.833        4.61807
           1938           1938        350.826            353        4.60907
           1939           1939        350.997        353.167        4.60008
           1940           1940        351.169        353.333        4.59109
           1941           1941        351.333          353.5        4.58206
           1942           1942        351.505        353.667        4.57302
           1943           1943        351.676        353.833        4.56396
           1944           1944        351.839            354        4.55484
           1945           1945        352.006        354.167        4.54574
           1946           1946        352.178        354.333        4.53664
           1947           1947        352.344          354.5        4.52754
           1948           1948        352.507        354.667        4.51843
           1949           1949        352.678        354.833        4.50932
           1950           1950        352.852            355        4.50019
           1951           1951        353.023        355.167        4.49105
           1952           1952        353.193        355.333        4.48186
           1953           1953        353.363          355.5        4.47267
           1954           1954        353.519        355.667        4.46348
           1955           1955        353.693        355.833        4.45428
           1956           1956        353.872            356        4.44502
           1957           1957        354.038        356.167        4.43576
           1958           1958        354.206        356.333         4.4265
           1959           1959        354.363          356.5        4.41722
           1960           1960         354.54        356.667        4.40789
           1961           1961        354.709        356.833        4.39857
           1962           1962        354.874            357        4.38923
           1963           1963        355.041        357.167        4.37987
           1964           1964        355.206        357.333         4.3705
           1965           1965        355.376          357.5        4.36106
           1966           1966        355.551        357.667        4.35162
           1967           1967        355.723        357.833        4.34217
           1968           1968         355.89            358         4.3327
           1969           1969        356.058        358.167        4.32315
           1970           1970        356.224        358.333        4.31362
           1971           1971        356.395          358.5        4.30407
           1972           1972        356.564        358.667        4.29451
           1973           1973        356.733        358.833        4.28488
           1974           1974        356.899            359        4.27526
           1975           1975        357.072        359.167        4.26564
           1976           1976         357.24        359.333        4.25599
           1977           1977        357.412          359.5        4.24629
           1978           1978        357.572        359.667        4.23659
           1979           1979        357.745        359.833        4.22688
           1980           1980        357.908            360        4.21716
           1981           1981        358.071        360.167        4.20735
           1982           1982        358.239        360.333        4.19755
           1983           1983        358.412          360.5        4.18771
           1984           1984        358.582        360.667        4.17784
           1985           1985        358.754        360.833        4.16783
           1986           1986        358.911            361        4.15782
           1987           1987        359.084        361.167        4.14781
           1988           1988        359.257        361.333        4.13779
           1989           1989        359.427          361.5        4.12769
           1990           1990        359.599        361.667        4.11765
           1991           1991        359.761        361.833        4.10765
           1992           1992        359.929            362        4.09766
           1993           1993        360.104        362.167        4.08774
           1994           1994        360.272        362.333         4.0778
           1995           1995        360.443          362.5        4.06784
           1996           1996        360.615        362.667         4.0579
           1997           1997        360.788        362.833        4.04795
           1998           1998        360.955            363          4.038
           1999           1999        361.114        363.167        4.02804
           2000           2000        361.293        363.333        4.01808
           2001           2001        361.455          363.5        4.00812
           2002           2002        361.625        363.667        3.99816
           2003           2003        361.783        363.833        3.98821
           2004           2004        361.956            364        3.97827
           2005           2005        362.124        364.167        3.96834
           2006           2006        362.299        364.333        3.95842
           2007           2007        362.465          364.5        3.94849
           2008           2008        362.629        364.667        3.93854
           2009           2009        362.802        364.833        3.92858
           2010           2010        362.973            365        3.91861
           2011           2011        363.133        365.167        3.90863
           2012           2012        363.305        365.333        3.89866
           2013           2013        363.477          365.5        3.88867
           2014           2014        363.638        365.667        3.87867
           2015           2015        363.796        365.833         3.8687
           2016           2016        363.965            366        3.85876
           2017           2017        364.136        366.167        3.84884
           2018           2018        364.297        366.333        3.83895
           2019           2019        364.466          366.5        3.82905
           2020           2020        364.637        366.667        3.81913
           2021           2021        364.809        366.833        3.80918
           2022           2022        364.974            367        3.79915
           2023           2023        365.136        367.167        3.78905
           2024           2024        365.308        367.333        3.77888
           2025           2025        365.482          367.5        3.76865
           2026           2026        365.645        367.667        3.75802
           2027           2027         365.81        367.833        3.74737
           2028           2028        365.985            368         3.7366
           2029           2029         366.15        368.167        3.72574
           2030           2030        366.326        368.333        3.71484
           2031           2031        366.492          368.5        3.70366
           2032           2032        366.666        368.667        3.69278
           2033           2033        366.836        368.833        3.68203
           2034           2034        367.005            369        3.67135
           2035           2035        367.166        369.167        3.66108
           2036           2036        367.339        369.333        3.65073
           2037           2037        367.504          369.5        3.64044
           2038           2038        367.669        369.667         3.6302
           2039           2039        367.841        369.833        3.62026
           2040           2040        368.011            370        3.61022
           2041           2041         368.18        370.167        3.60019
           2042           2042        368.346        370.333        3.59019
           2043           2043         368.52          370.5        3.58028
           2044           2044        368.686        370.667        3.57034
           2045           2045        368.857        370.833         3.5604
           2046           2046        369.033            371        3.55044
           2047           2047        369.198        371.167        3.54052
           2048           2048        369.368        371.333        3.53061
           2049           2049         369.54          371.5        3.52072
           2050           2050        369.703        371.667        3.51086
           2051           2051        369.878        371.833        3.50108
           2052           2052        370.051            372        3.49136
           2053           2053        370.219        372.167        3.48172
           2054           2054        370.388        372.333        3.47213
           2055           2055        370.557          372.5        3.46283
           2056           2056        370.732        372.667         3.4535
           2057           2057          370.9        372.833        3.44424
           2058           2058        371.073            373        3.43504
           2059           2059        371.245        373.167        3.42616
           2060           2060        371.417        373.333        3.41723
           2061           2061        371.585          373.5        3.40834
           2062           2062        371.759        373.667        3.39954
           2063           2063        371.926        373.833        3.39081
           2064           2064        372.091            374        3.38236
           2065           2065        372.267        374.167        3.37386
           2066           2066        372.432        374.333        3.36542
           2067           2067        372.605          374.5        3.35704
           2068           2068        372.775        374.667        3.34894
           2069           2069        372.948        374.833        3.34081
           2070           2070        373.122            375        3.33274
           2071           2071         373.29        375.167        3.32473
           2072           2072        373.461        375.333        3.31704
           2073           2073        373.624          375.5         3.3093
           2074           2074        373.801        375.667        3.30162
           2075           2075        373.967        375.833          3.294
           2076           2076        374.144            376        3.28668
           2077           2077        374.315        376.167        3.27932
           2078           2078        374.479        376.333        3.27201
           2079           2079        374.656          376.5        3.26477
           2080           2080        374.824        376.667         3.2578
           2081           2081        374.988        376.833        3.25078
           2082           2082        375.161            377         3.2438
           2083           2083         375.34        377.167        3.23686
           2084           2084        375.501        377.333        3.23014
           2085           2085        375.669          377.5        3.22338
           2086           2086        375.837        377.667        3.21665
           2087           2087        376.006        377.833        3.20995
           2088           2088        376.176            378        3.20341
           2089           2089        376.345        378.167        3.19684
           2090           2090        376.518        378.333        3.19029
           2091           2091        376.674          378.5        3.18376
           2092           2092        376.843        378.667        3.17736
           2093           2093        377.022        378.833        3.17094
           2094           2094        377.188            379        3.16454
           2095           2095        377.356        379.167        3.15816
           2096           2096        377.522        379.333        3.15181
           2097           2097        377.698          379.5        3.14555
           2098           2098        377.871        379.667        3.13926
